Repository: ajain300/Sci-BOt

# Sci-Bot: Augmenting Bayesian Optimization and Active Learning with LLM Frontend

Sci-Bot combines Bayesian optimization and active learning with a large language model (LLM) frontend to create a seamless and efficient workflow for scientific exploration.

---

### Prerequisites
Make sure you have [Poetry](https://python-poetry.org/) installed. You can install it using pip:

```bash
pip install poetry
```

### Setting Up the Environment
1. In the root directory of the repository, set the Python version to use:
   ```bash
   poetry env use /path/to/python3.12
   ```
2. Install dependencies:
   ```bash
   poetry install
   ```

Dependencies are specified in `pyproject.toml` and will be automatically resolved by Poetry.

---

## Repository Structure

The codebase is divided into two main folders:

### 1. **`active_learning`**
This folder contains the backend for training machine learning models and making recommendations via inference.

- **Requirements**:
  - A **tabular dataset**.
  - A **JSON configuration** describing the data space.

> **Note**: The column names in the dataset **must match exactly** with those specified in the JSON configuration.
An example of a json configuration and corresponding dataset are given in the `dataset` folder.

---

### 2. **`sci_llm`**
This folder contains the Streamlit-based frontend application. It integrates an LLM to:
- Automatically generate the JSON configuration based on user prompts.
- Accept user input data formatted as specified in the generated JSON.
- Pass the data and configuration to `active_learning` for inference.

---

## Helper Functions

The `active_learning` backend can be accessed through a set of helper functions provided in `sci_llm/active_learning_cycle.py`:

### Main Functions:
1. **`run_active_learning()`**  
   - The primary function to interface with `active_learning`.

2. **`modify_configuration()`**  
   - Adapts the frontend-generated configuration to the format required by `active_learning`.

3. **`modify_input_data()`**  
   - Converts user input data into the format expected by `active_learning`.

> **Note**: The `modify_*` functions may need adjustments if a new frontend or LLM is integrated.

---

## Using the Application

### Steps to Run the App:
1. Navigate to the `sci_llm` folder:
   ```bash
   cd sci_llm
   ```
2. Launch the Streamlit app:
   ```bash
   streamlit run app.py
   ```

---

## Key Features
- **Active Learning Backend**: Build and optimize ML models using a tabular dataset and customizable configurations.
- **LLM-Driven Frontend**: Automate JSON configuration creation and streamline user input through an intuitive interface.
- **Flexible Integration**: Helper functions allow seamless interaction between the backend and frontend, supporting extensibility for new LLMs or frontends.

---

Feel free to contribute or raise issues if you encounter any problems. Happy optimizing!

File: dataset/data_format_example.csv
PEGDA,IBOA,IDA,Curing_percentage,Experiment_type,Young's_modulus,Tg
100,0,0,80,Experiment,0.02,278
0,100,0,40,Experiment,438.01,363
0,0,100,50,Experiment,1028.0,359.4
50,50,0,30,Experiment,0.15,278.8
50,0,50,15,Experiment,28.89,357.5
0,50,50,90,Experiment,1870.01,366.3
25,75,0,90,Experiment,84.72,353
75,25,0,90,Experiment,0.02,280.1
25,0,75,90,Experiment,187.87,360.25
75,0,25,90,Experiment,6.92,337.8
0,25,75,90,Experiment,1088.17,364.9
0,75,25,90,Experiment,1297.91,359.4
0,60,40,90,Experiment,1789.01,365.5
61.8,16.8,21.3,90,Experiment,6.44,333.92
5.3,70,24.6,90,Experiment,1498.85,362.8
52.1,24.1,23.8,90,Experiment,8.03,343.1
50.1,22.4,27.5,90,Experiment,10.77,340
19,51,30,90,Experiment,335.82,350.1
0,85,15,90,Experiment,1386.49,359.33
23,37,40,90,Simulation,338.86,355.2
0,67,33,90,Simulation,1712.83,363
10,50,40,90,Simulation,1405.35,364.92
0,41,59,90,Simulation,1479.94,365.75
8,32,60,90,Simulation,1205.28,363.5
